Repository: DisikBro/QT-Project

File: Python files/Elements and stuff/Physical properties/Aluminium.txt
Металл серебристо-белого цвета, лёгкий
плотность — 2712 кг/м³
температура плавления у технического алюминия — 658 °C, у алюминия высокой чистоты — 660 °C
удельная теплота плавления — 390 кДж/кг
температура кипения — 2518,8 °C
удельная теплота испарения — 10,53 МДж/кг
удельная теплоёмкость — 897 Дж/кг·K
временное сопротивление литого алюминия — 10—12 кг/мм², деформируемого — 18—25 кг/мм², сплавов — 38—42 кг/мм²
Твёрдость по Бринеллю — 24—32 кгс/мм²
высокая пластичность: у технического — 35 %, у чистого — 50 %, прокатывается в тонкий лист и даже фольгу
Модуль Юнга — 70 ГПа
Коэффициент Пуассона — 0,34
Алюминий обладает высокой электропроводностью (37·106 См/м — 65 % от электропроводности меди) и теплопроводностью (203,5 Вт/(м·К)), обладает высокой светоотражательной способностью.
Слабый парамагнетик.
Температурный коэффициент линейного расширения 24,58⋅10−6 К−1 (20—200 °C).
Удельное сопротивление 0,0262—0,0295 Ом·мм²/м
Температурный коэффициент электрического сопротивления 4,3⋅10−3 K−1. Алюминий переходит в сверхпроводящее состояние при температуре 1,2 К.
Твёрдость по Моосу — 2,75
Алюминий образует сплавы почти со всеми металлами. Наиболее известны сплавы с медью, магнием (дюралюминий) и кремнием (силумин).

Теплопроводность алюминия вдвое больше, чем железа и равна половине теплопроводности меди.

File: Python files/Elements and stuff/Physical properties/Lithium.txt
Литий — серебристо-белый металл, мягкий и пластичный, твёрже натрия, но мягче свинца. Его можно обрабатывать прессованием и прокаткой.

При комнатной температуре металлический литий имеет кубическую объёмноцентрированную решётку (координационное число 8), пространственная группа I m3m, параметры ячейки a = 0,35021 нм, Z = 2. Ниже 78 К устойчивой кристаллической формой является гексагональная плотноупакованная структура, в которой каждый атом лития имеет 12 ближайших соседей, расположенных в вершинах кубооктаэдра. Кристаллическая решётка относится к пространственной группе P 63/mmc, параметры a = 0,3111 нм, c = 0,5093 нм, Z = 2.

Из всех щелочных металлов литий характеризуется самыми высокими температурами плавления и кипения (180,54 и 1340 °C, соответственно), у него самая низкая плотность при комнатной температуре среди всех металлов (0,533 г/см³, почти в два раза меньше плотности воды). Вследствие своей низкой плотности литий всплывает не только в воде, но и, например, в керосине.

Малые размеры атома лития приводят к появлению особых свойств металла. Например, он смешивается с натрием только при температуре ниже 380 °C и не смешивается с расплавленными калием, рубидием и цезием, в то время как другие па́ры щелочных металлов смешиваются друг с другом в любых соотношениях.
